Repository: noamguillou/MPI-TP7

File: PMMA120.csv
Temp(C);Modulus ,1;Modulus 1,;Modulus 10,;Loss Modulus,1;Loss Modulus1,;Loss Modulus10,;Tan Delta,1;Tan Delta1,;Tan Delta10,
-101;5,96E+09;6,25E+09;6,19E+09;3,40E+08;-5,54E+07;-4,72E+08;5,71E-02;-8,87E-03;-7,62E-02
-100,7;6,07E+09;6,19E+09;6,41E+09;4,69E+07;-1,53E+07;-5,53E+08;7,74E-03;-2,48E-03;-8,63E-02
-100,3;6,04E+09;6,37E+09;5,96E+09;6,76E+07;-1,58E+08;-3,43E+08;1,12E-02;-2,49E-02;-5,76E-02
-100,3;6,18E+09;6,32E+09;6,09E+09;-2,67E+07;-1,24E+07;-2,85E+08;-4,32E-03;-1,97E-03;-4,68E-02
-100,2;5,96E+09;6,27E+09;6,13E+09;1,74E+08;-2,52E+08;-4,62E+08;2,92E-02;-4,02E-02;-7,54E-02
-100,2;5,82E+09;5,96E+09;6,26E+09;2,87E+08;-4,56E+07;-4,64E+08;4,92E-02;-7,65E-03;-7,40E-02
-100,2;5,97E+09;6,16E+09;6,06E+09;2,42E+07;2,95E+08;-3,13E+08;4,05E-03;4,79E-02;-5,17E-02
-100,1;5,96E+09;6,22E+09;5,95E+09;4,39E+06;-5,25E+07;-5,47E+08;7,37E-04;-8,43E-03;-9,19E-02
-100,1;6,07E+09;6,03E+09;6,12E+09;3,48E+08;2,41E+08;-4,27E+08;5,74E-02;3,99E-02;-6,98E-02
-100;6,01E+09;6,04E+09;6,19E+09;2,27E+08;1,41E+07;-3,99E+08;3,77E-02;2,34E-03;-6,45E-02
-100,5;6,00E+09;6,05E+09;6,05E+09;-2,52E+06;-6,33E+07;-3,73E+08;-4,20E-04;-1,05E-02;-6,17E-02
-93,6;5,78E+09;5,62E+09;5,84E+09;2,04E+08;1,01E+08;-3,69E+08;3,53E-02;1,79E-02;-6,31E-02
-91,2;5,56E+09;5,78E+09;5,69E+09;1,63E+08;8,60E+07;-3,01E+08;2,94E-02;1,49E-02;-5,28E-02
-87;5,58E+09;5,41E+09;5,67E+09;5,86E+08;9,73E+07;-3,41E+08;1,05E-01;1,80E-02;-6,02E-02
-83,2;5,55E+09;5,73E+09;5,59E+09;5,44E+07;8,61E+07;-2,63E+08;9,79E-03;1,50E-02;-4,70E-02
-79,3;5,49E+09;5,57E+09;5,65E+09;1,28E+08;-1,11E+07;-2,96E+08;2,34E-02;-1,98E-03;-5,24E-02
-75,4;5,51E+09;5,61E+09;5,60E+09;8,31E+07;9,44E+07;-2,37E+08;1,51E-02;1,68E-02;-4,24E-02
-71,4;5,34E+09;5,48E+09;5,56E+09;1,61E+08;-5,03E+06;-3,34E+08;3,01E-02;-9,18E-04;-6,01E-02
-67,6;5,27E+09;5,39E+09;5,28E+09;2,21E+08;5,22E+07;-1,65E+08;4,19E-02;9,69E-03;-3,12E-02
-63,4;5,16E+09;5,41E+09;5,43E+09;5,48E+07;3,08E+07;-2,86E+08;1,06E-02;5,70E-03;-5,26E-02
-59,3;5,20E+09;5,30E+09;5,43E+09;1,99E+08;1,01E+08;-3,04E+08;3,83E-02;1,90E-02;-5,59E-02
-55,5;5,04E+09;5,17E+09;5,27E+09;2,13E+08;8,32E+07;-2,15E+08;4,22E-02;1,61E-02;-4,09E-02
-51,5;4,91E+09;5,10E+09;5,12E+09;1,89E+08;8,34E+07;-2,20E+08;3,85E-02;1,64E-02;-4,30E-02
-47,7;4,74E+09;4,97E+09;5,00E+09;1,60E+08;1,01E+08;-2,50E+08;3,38E-02;2,04E-02;-5,01E-02
-44,1;4,74E+09;4,90E+09;5,04E+09;2,29E+08;4,04E+07;-1,72E+08;4,83E-02;8,26E-03;-3,41E-02
-40,1;4,57E+09;4,84E+09;4,91E+09;2,88E+08;1,17E+08;-1,79E+08;6,30E-02;2,41E-02;-3,64E-02
-36,5;4,60E+09;4,74E+09;4,81E+09;2,21E+08;1,24E+08;-9,81E+07;4,81E-02;2,62E-02;-2,04E-02
-32,4;4,45E+09;4,74E+09;4,81E+09;2,69E+08;1,34E+08;-1,46E+08;6,04E-02;2,83E-02;-3,04E-02
-28,7;4,37E+09;4,63E+09;4,67E+09;3,21E+08;1,06E+08;-9,61E+07;7,35E-02;2,29E-02;-2,06E-02
-24,8;4,22E+09;4,42E+09;4,68E+09;2,73E+08;1,40E+08;-1,38E+08;6,47E-02;3,17E-02;-2,96E-02
-20,8;4,17E+09;4,44E+09;4,65E+09;2,78E+08;7,01E+07;-1,62E+08;6,67E-02;1,58E-02;-3,48E-02
-16,9;4,04E+09;4,20E+09;4,43E+09;3,02E+08;1,75E+08;-7,69E+07;7,49E-02;4,16E-02;-1,74E-02
-13;3,86E+09;4,14E+09;4,32E+09;2,65E+08;1,65E+08;-9,74E+07;6,88E-02;3,99E-02;-2,26E-02
-9,1;3,81E+09;4,10E+09;4,26E+09;2,39E+08;1,28E+08;-7,25E+07;6,27E-02;3,11E-02;-1,70E-02
-5,3;3,70E+09;3,86E+09;4,22E+09;2,87E+08;1,37E+08;-5,29E+07;7,76E-02;3,56E-02;-1,25E-02
-1,3;3,56E+09;3,88E+09;4,10E+09;2,37E+08;2,18E+08;-1,31E+07;6,66E-02;5,62E-02;-3,18E-03
2,6;3,49E+09;3,69E+09;3,99E+09;2,67E+08;2,10E+08;1,37E+07;7,66E-02;5,68E-02;3,42E-03
6,4;3,38E+09;3,64E+09;3,92E+09;2,45E+08;2,61E+08;9,00E+06;7,24E-02;7,17E-02;2,30E-03
10,1;3,31E+09;3,54E+09;3,85E+09;1,82E+08;2,66E+08;-1,93E+06;5,51E-02;7,51E-02;-5,03E-04
14,3;3,16E+09;3,43E+09;3,75E+09;1,64E+08;2,27E+08;7,77E+07;5,19E-02;6,63E-02;2,07E-02
18,6;3,07E+09;3,37E+09;3,64E+09;1,34E+08;2,36E+08;8,85E+07;4,37E-02;7,00E-02;2,43E-02
22,5;2,92E+09;3,25E+09;3,58E+09;2,15E+08;2,70E+08;4,87E+07;7,36E-02;8,31E-02;1,36E-02
26,6;2,90E+09;3,13E+09;3,47E+09;2,17E+08;2,49E+08;1,02E+08;7,47E-02;7,95E-02;2,93E-02
30,9;2,83E+09;3,06E+09;3,34E+09;1,74E+08;2,50E+08;1,01E+08;6,15E-02;8,17E-02;3,02E-02
35,2;2,74E+09;2,94E+09;3,21E+09;1,69E+08;2,20E+08;1,32E+08;6,18E-02;7,48E-02;4,10E-02
39,2;2,67E+09;2,84E+09;3,11E+09;1,49E+08;2,19E+08;1,17E+08;5,57E-02;7,72E-02;3,77E-02
42,9;2,58E+09;2,74E+09;3,06E+09;1,64E+08;1,78E+08;1,36E+08;6,36E-02;6,48E-02;4,45E-02
46,8;2,51E+09;2,67E+09;2,90E+09;1,51E+08;1,79E+08;1,00E+08;6,02E-02;6,70E-02;3,45E-02
50,5;2,42E+09;2,59E+09;2,85E+09;1,31E+08;1,50E+08;9,98E+07;5,42E-02;5,78E-02;3,51E-02
54,3;2,35E+09;2,50E+09;2,73E+09;1,61E+08;1,38E+08;1,18E+08;6,85E-02;5,50E-02;4,31E-02
58,1;2,28E+09;2,41E+09;2,67E+09;1,68E+08;1,27E+08;1,11E+08;7,36E-02;5,26E-02;4,16E-02
61,9;2,21E+09;2,35E+09;2,54E+09;1,52E+08;1,38E+08;9,76E+07;6,88E-02;5,88E-02;3,84E-02
65,6;2,15E+09;2,26E+09;2,46E+09;1,55E+08;1,19E+08;1,20E+08;7,24E-02;5,27E-02;4,88E-02
69,5;2,06E+09;2,17E+09;2,38E+09;1,18E+08;1,35E+08;1,06E+08;5,75E-02;6,20E-02;4,47E-02
73,3;1,91E+09;2,07E+09;2,26E+09;1,62E+08;1,33E+08;1,13E+08;8,48E-02;6,41E-02;4,99E-02
77,6;1,94E+09;1,95E+09;2,11E+09;1,78E+08;1,35E+08;1,11E+08;9,20E-02;6,93E-02;5,27E-02
81,4;1,66E+09;1,80E+09;1,99E+09;1,65E+08;1,43E+08;1,29E+08;9,90E-02;7,94E-02;6,51E-02
85,2;1,50E+09;1,66E+09;1,86E+09;1,91E+08;1,52E+08;1,24E+08;1,27E-01;9,14E-02;6,68E-02
89,1;1,34E+09;1,53E+09;1,74E+09;2,07E+08;1,62E+08;1,32E+08;1,55E-01;1,05E-01;7,57E-02
93;1,18E+09;1,39E+09;1,59E+09;2,27E+08;1,64E+08;1,46E+08;1,94E-01;1,18E-01;9,17E-02
96,8;9,96E+08;1,23E+09;1,46E+09;2,45E+08;1,87E+08;1,56E+08;2,46E-01;1,52E-01;1,07E-01
100,6;7,74E+08;1,03E+09;1,28E+09;2,59E+08;2,06E+08;1,70E+08;3,35E-01;2,00E-01;1,33E-01
104,5;5,03E+08;7,54E+08;1,04E+09;2,48E+08;2,31E+08;1,94E+08;4,93E-01;3,06E-01;1,87E-01
108,6;2,11E+08;4,25E+08;6,49E+08;1,72E+08;2,00E+08;2,08E+08;8,14E-01;4,71E-01;3,20E-01
113,5;3,51E+07;1,19E+08;2,87E+08;5,19E+07;1,03E+08;1,60E+08;1,48E+00;8,69E-01;5,58E-01
118,3;9,13E+06;3,03E+07;1,31E+08;1,45E+07;4,43E+07;1,16E+08;1,58E+00;1,46E+00;8,91E-01
123,2;4,20E+06;9,63E+06;5,04E+07;4,91E+06;1,55E+07;6,45E+07;1,17E+00;1,61E+00;1,28E+00
128;2,66E+06;5,03E+06;2,02E+07;2,09E+06;6,63E+06;3,15E+07;7,86E-01;1,32E+00;1,56E+00
132,7;2,00E+06;3,51E+06;9,95E+06;1,07E+06;3,45E+06;1,51E+07;5,38E-01;9,83E-01;1,52E+00
137,6;1,63E+06;2,49E+06;5,91E+06;6,39E+05;1,72E+06;7,75E+06;3,92E-01;6,92E-01;1,31E+00
142,4;1,45E+06;2,02E+06;4,15E+06;5,32E+05;1,09E+06;4,35E+06;3,66E-01;5,39E-01;1,05E+00
147,1;1,30E+06;1,92E+06;3,08E+06;4,39E+05;8,19E+05;2,62E+06;3,38E-01;4,26E-01;8,50E-01
151,7;1,06E+06;1,68E+06;2,45E+06;3,46E+05;5,17E+05;1,65E+06;3,25E-01;3,08E-01;6,75E-01
156,1;8,95E+05;1,40E+06;2,10E+06;3,25E+05;4,54E+05;1,17E+06;3,63E-01;3,23E-01;5,57E-01
160,5;8,66E+05;1,25E+06;1,80E+06;3,78E+05;4,03E+05;8,07E+05;4,36E-01;3,24E-01;4,49E-01
165,1;7,06E+05;1,11E+06;1,60E+06;3,63E+05;3,88E+05;6,07E+05;5,14E-01;3,49E-01;3,80E-01
169,7;5,06E+05;9,70E+05;1,47E+06;2,38E+05;3,42E+05;4,71E+05;4,71E-01;3,53E-01;3,21E-01
173,8;4,13E+05;8,66E+05;1,30E+06;2,35E+05;3,36E+05;4,98E+05;5,68E-01;3,89E-01;3,83E-01
178,3;3,18E+05;7,54E+05;1,28E+06;2,21E+05;3,09E+05;4,70E+05;6,95E-01;4,09E-01;3,67E-01
182,9;2,42E+05;6,32E+05;1,17E+06;1,96E+05;3,09E+05;3,76E+05;8,11E-01;4,88E-01;3,21E-01
187,3;2,24E+05;5,47E+05;1,04E+06;2,26E+05;2,92E+05;3,47E+05;1,01E+00;5,34E-01;3,33E-01
191,9;2,07E+05;4,81E+05;1,01E+06;2,01E+05;2,81E+05;2,96E+05;9,68E-01;5,84E-01;2,93E-01
196,4;9,00E+04;4,09E+05;9,01E+05;8,94E+04;2,72E+05;3,57E+05;9,94E-01;6,64E-01;3,96E-01

File: PMMA3500.csv
Temp(C);Modulus ,1;Modulus 1,;Modulus 10,;Loss Modulus,1;Loss Modulus1,;Loss Modulus10,;Tan Delta,1;Tan Delta1,;Tan Delta10,
-103,4;5,760E+09;6,054E+09;6,025E+09;2,858E+08;-2,462E+07;-2,936E+08;4,962E-02;-4,066E-03;-4,874E-02
-101,9;5,804E+09;6,211E+09;5,827E+09;1,200E+08;-1,193E+08;-2,864E+08;2,068E-02;-1,921E-02;-4,915E-02
-100,6;5,698E+09;5,903E+09;5,973E+09;2,289E+08;-1,910E+07;-2,976E+08;4,016E-02;-3,235E-03;-4,982E-02
-99,7;5,794E+09;5,718E+09;6,033E+09;2,143E+08;-1,588E+07;-2,331E+08;3,698E-02;-2,777E-03;-3,864E-02
-100,0;5,698E+09;5,643E+09;5,925E+09;1,412E+08;2,345E+08;-3,517E+08;2,478E-02;4,155E-02;-5,936E-02
-101,2;5,762E+09;6,002E+09;5,794E+09;-4,306E+07;-2,103E+08;-2,195E+08;-7,473E-03;-3,504E-02;-3,789E-02
-100,6;5,845E+09;5,972E+09;5,998E+09;4,704E+07;3,640E+07;-3,229E+08;8,048E-03;6,095E-03;-5,383E-02
-100,3;5,821E+09;5,996E+09;5,987E+09;1,900E+08;1,367E+08;-2,950E+08;3,264E-02;2,280E-02;-4,928E-02
-100,0;5,688E+09;5,785E+09;5,972E+09;1,430E+08;-1,823E+08;-2,505E+08;2,515E-02;-3,150E-02;-4,195E-02
-98,5;5,772E+09;5,490E+09;5,911E+09;1,519E+08;2,919E+08;-2,826E+08;2,632E-02;5,317E-02;-4,781E-02
-93,8;5,666E+09;5,851E+09;5,570E+09;-5,233E+07;-9,039E+07;-6,045E+07;-9,236E-03;-1,545E-02;-1,085E-02
-89,9;5,522E+09;5,659E+09;5,656E+09;8,873E+07;2,581E+07;-2,070E+08;1,607E-02;4,561E-03;-3,660E-02
-85,7;5,443E+09;5,320E+09;5,513E+09;2,258E+08;3,935E+07;-2,146E+08;4,148E-02;7,396E-03;-3,893E-02
-81,8;5,263E+09;5,317E+09;5,448E+09;1,409E+08;-2,963E+07;-1,311E+08;2,677E-02;-5,572E-03;-2,405E-02
-77,8;5,230E+09;5,417E+09;5,096E+09;9,993E+07;7,588E+06;-1,786E+07;1,911E-02;1,401E-03;-3,504E-03
-73,8;5,238E+09;5,197E+09;5,225E+09;1,603E+08;9,220E+07;-1,300E+08;3,061E-02;1,774E-02;-2,487E-02
-69,5;4,954E+09;5,090E+09;5,309E+09;2,170E+08;1,878E+08;-1,019E+08;4,380E-02;3,691E-02;-1,920E-02
-65,7;5,000E+09;5,260E+09;5,162E+09;1,608E+08;3,676E+07;-1,178E+08;3,216E-02;6,989E-03;-2,282E-02
-61,8;5,050E+09;5,243E+09;5,241E+09;2,179E+08;6,570E+06;-9,842E+07;4,316E-02;1,253E-03;-1,878E-02
-58,0;4,919E+09;5,031E+09;5,215E+09;2,500E+08;8,228E+07;-1,661E+08;5,083E-02;1,636E-02;-3,186E-02
-54,0;4,838E+09;4,840E+09;4,986E+09;2,243E+08;3,482E+06;-9,383E+07;4,637E-02;7,194E-04;-1,882E-02
-50,3;4,720E+09;4,917E+09;4,934E+09;1,905E+08;1,195E+08;-1,298E+08;4,036E-02;2,431E-02;-2,631E-02
-46,2;4,733E+09;4,918E+09;5,022E+09;6,016E+07;1,142E+08;-1,203E+08;1,271E-02;2,323E-02;-2,395E-02
-42,7;4,567E+09;4,738E+09;4,955E+09;2,960E+08;1,488E+08;-9,680E+07;6,481E-02;3,141E-02;-1,954E-02
-38,5;4,551E+09;4,693E+09;4,883E+09;2,059E+08;1,770E+08;-9,219E+07;4,526E-02;3,771E-02;-1,888E-02
-34,6;4,374E+09;4,656E+09;4,724E+09;3,070E+08;1,221E+08;-1,147E+08;7,019E-02;2,622E-02;-2,428E-02
-30,3;4,301E+09;4,482E+09;4,549E+09;3,156E+08;1,942E+08;-3,685E+07;7,337E-02;4,334E-02;-8,099E-03
-26,4;4,193E+09;4,522E+09;4,623E+09;2,858E+08;2,158E+08;-6,407E+07;6,817E-02;4,772E-02;-1,386E-02
-22,3;4,046E+09;4,398E+09;4,472E+09;2,672E+08;2,264E+08;-6,128E+07;6,605E-02;5,148E-02;-1,370E-02
-18,4;3,991E+09;4,250E+09;4,374E+09;3,084E+08;2,488E+08;-1,626E+07;7,728E-02;5,853E-02;-3,718E-03
-14,6;3,816E+09;4,042E+09;4,378E+09;3,690E+08;2,194E+08;-2,642E+07;9,670E-02;5,427E-02;-6,035E-03
-10,7;3,758E+09;3,967E+09;4,125E+09;2,564E+08;2,878E+08;2,557E+07;6,824E-02;7,255E-02;6,198E-03
-6,8;3,582E+09;3,898E+09;4,131E+09;3,295E+08;2,893E+08;4,567E+07;9,199E-02;7,421E-02;1,105E-02
-3,0;3,502E+09;3,843E+09;4,117E+09;2,885E+08;2,374E+08;2,361E+07;8,238E-02;6,178E-02;5,735E-03
0,9;3,457E+09;3,740E+09;3,969E+09;3,356E+08;3,384E+08;4,173E+07;9,708E-02;9,049E-02;1,051E-02
4,8;3,278E+09;3,649E+09;3,873E+09;2,537E+08;3,381E+08;9,717E+07;7,739E-02;9,264E-02;2,509E-02
8,6;3,184E+09;3,533E+09;3,828E+09;2,707E+08;3,061E+08;8,105E+07;8,502E-02;8,664E-02;2,117E-02
12,5;3,078E+09;3,442E+09;3,675E+09;2,734E+08;2,710E+08;8,851E+07;8,882E-02;7,875E-02;2,408E-02
16,5;3,064E+09;3,302E+09;3,637E+09;2,645E+08;2,708E+08;9,592E+07;8,631E-02;8,201E-02;2,637E-02
20,3;2,898E+09;3,300E+09;3,555E+09;2,789E+08;2,027E+08;1,178E+08;9,622E-02;6,143E-02;3,312E-02
24,4;2,844E+09;3,117E+09;3,444E+09;2,465E+08;2,731E+08;1,524E+08;8,668E-02;8,762E-02;4,425E-02
28,1;2,707E+09;2,982E+09;3,308E+09;2,156E+08;2,562E+08;1,416E+08;7,966E-02;8,590E-02;4,280E-02
31,9;2,646E+09;2,899E+09;3,247E+09;1,948E+08;2,711E+08;1,652E+08;7,361E-02;9,350E-02;5,086E-02
36,0;2,592E+09;2,816E+09;3,127E+09;2,223E+08;2,353E+08;1,542E+08;8,577E-02;8,355E-02;4,929E-02
40,0;2,493E+09;2,707E+09;3,040E+09;2,598E+08;1,770E+08;1,622E+08;1,042E-01;6,537E-02;5,335E-02
43,9;2,421E+09;2,632E+09;2,930E+09;1,803E+08;2,020E+08;1,433E+08;7,449E-02;7,675E-02;4,891E-02
47,6;2,299E+09;2,538E+09;2,827E+09;1,799E+08;1,923E+08;1,627E+08;7,825E-02;7,574E-02;5,756E-02
51,2;2,285E+09;2,508E+09;2,751E+09;1,829E+08;1,612E+08;1,597E+08;8,003E-02;6,430E-02;5,804E-02
55,5;2,143E+09;2,386E+09;2,642E+09;1,688E+08;1,870E+08;1,769E+08;7,878E-02;7,838E-02;6,695E-02
59,9;2,130E+09;2,280E+09;2,541E+09;1,696E+08;1,651E+08;1,523E+08;7,963E-02;7,241E-02;5,995E-02
64,3;2,016E+09;2,177E+09;2,398E+09;1,682E+08;1,751E+08;1,586E+08;8,343E-02;8,046E-02;6,616E-02
68,7;1,923E+09;2,066E+09;2,303E+09;1,669E+08;1,471E+08;1,492E+08;8,678E-02;7,121E-02;6,478E-02
71,6;1,850E+09;2,001E+09;2,224E+09;1,658E+08;1,497E+08;1,415E+08;8,961E-02;7,484E-02;6,361E-02
75,2;1,762E+09;1,922E+09;2,137E+09;1,473E+08;1,433E+08;1,480E+08;8,360E-02;7,452E-02;6,925E-02
79,3;1,682E+09;1,820E+09;2,016E+09;1,515E+08;1,448E+08;1,468E+08;9,006E-02;7,955E-02;7,281E-02
83,7;1,584E+09;1,717E+09;1,912E+09;1,537E+08;1,358E+08;1,465E+08;9,701E-02;7,909E-02;7,662E-02
87,6;1,498E+09;1,632E+09;1,822E+09;1,434E+08;1,327E+08;1,377E+08;9,573E-02;8,131E-02;7,556E-02
91,7;1,418E+09;1,563E+09;1,736E+09;1,470E+08;1,335E+08;1,363E+08;1,037E-01;8,542E-02;7,853E-02
95,5;1,350E+09;1,473E+09;1,636E+09;1,241E+08;1,183E+08;1,254E+08;9,193E-02;8,026E-02;7,665E-02
99,7;1,205E+09;1,380E+09;1,555E+09;1,382E+08;1,265E+08;1,191E+08;1,146E-01;9,170E-02;7,657E-02
103,6;1,150E+09;1,280E+09;1,446E+09;1,627E+08;1,353E+08;1,282E+08;1,415E-01;1,057E-01;8,867E-02
107,5;9,863E+08;1,141E+09;1,326E+09;1,898E+08;1,516E+08;1,333E+08;1,924E-01;1,329E-01;1,005E-01
111,4;7,631E+08;9,549E+08;1,168E+09;2,181E+08;1,787E+08;1,468E+08;2,858E-01;1,871E-01;1,256E-01
115,6;4,852E+08;6,860E+08;9,069E+08;2,191E+08;2,134E+08;1,965E+08;4,516E-01;3,111E-01;2,167E-01
120,3;9,857E+07;2,390E+08;3,959E+08;1,056E+08;1,432E+08;1,753E+08;1,072E+00;5,992E-01;4,429E-01
125,0;1,472E+07;6,438E+07;2,149E+08;2,724E+07;7,694E+07;1,432E+08;1,851E+00;1,195E+00;6,661E-01
129,7;7,220E+06;2,219E+07;1,015E+08;9,643E+06;3,380E+07;1,011E+08;1,336E+00;1,523E+00;9,966E-01
134,3;4,302E+06;9,018E+06;4,135E+07;3,805E+06;1,308E+07;5,653E+07;8,845E-01;1,450E+00;1,367E+00
139,0;3,313E+06;5,808E+06;1,917E+07;1,714E+06;6,344E+06;2,925E+07;5,174E-01;1,092E+00;1,526E+00
143,6;3,002E+06;4,277E+06;1,059E+07;9,144E+05;3,253E+06;1,516E+07;3,046E-01;7,606E-01;1,430E+00
148,1;2,775E+06;3,533E+06;7,085E+06;4,584E+05;1,844E+06;8,352E+06;1,652E-01;5,220E-01;1,179E+00
152,5;2,670E+06;3,161E+06;5,317E+06;2,731E+05;1,092E+06;5,073E+06;1,023E-01;3,455E-01;9,539E-01
157,4;2,753E+06;3,000E+06;4,166E+06;2,307E+05;5,908E+05;2,940E+06;8,381E-02;1,970E-01;7,057E-01
162,2;2,712E+06;2,849E+06;3,651E+06;1,909E+05;3,853E+05;1,751E+06;7,040E-02;1,353E-01;4,796E-01
166,5;2,592E+06;2,805E+06;3,187E+06;9,713E+04;2,628E+05;1,203E+06;3,747E-02;9,371E-02;3,775E-01
170,8;2,523E+06;2,676E+06;2,942E+06;7,704E+04;1,907E+05;7,892E+05;3,053E-02;7,127E-02;2,683E-01
175,1;2,517E+06;2,800E+06;2,797E+06;1,944E+05;1,799E+05;6,044E+05;7,722E-02;6,423E-02;2,161E-01
179,5;2,350E+06;2,640E+06;2,668E+06;8,584E+04;6,020E+04;4,121E+05;3,653E-02;2,280E-02;1,544E-01
184,1;2,366E+06;2,425E+06;2,475E+06;1,856E+05;9,391E+04;2,750E+05;7,843E-02;3,873E-02;1,111E-01
188,3;2,184E+06;2,333E+06;2,393E+06;8,556E+04;9,886E+04;1,520E+05;3,918E-02;4,237E-02;6,353E-02
192,6;2,166E+06;2,239E+06;2,379E+06;1,717E+05;7,312E+04;2,158E+05;7,924E-02;3,266E-02;9,070E-02
196,8;2,016E+06;2,167E+06;2,326E+06;9,094E+04;8,447E+04;1,325E+05;4,512E-02;3,899E-02;5,696E-02

File: PMMA80.csv
Temp(C);Modulus 10;Modulus 0,1;Modulus 1;Loss Modulus10;Loss Modulus 0,1;Loss Modulus 1;Tan Delta10,;Tan Delta,1;Tan Delta1,
-101,7;5,400E+09;5,412E+09;5,580E+09;1,819E+08;-1,321E+07;-2,451E+08;3,369E-02;-2,440E-03;-4,392E-02
-101,1;5,587E+09;5,570E+09;5,531E+09;1,341E+08;-5,975E+07;-2,609E+08;2,400E-02;-1,073E-02;-4,716E-02
-100,7;5,540E+09;5,653E+09;5,662E+09;1,238E+08;1,245E+08;-2,996E+08;2,235E-02;2,202E-02;-5,292E-02
-100,4;5,431E+09;5,763E+09;5,621E+09;1,404E+08;-1,282E+07;-3,149E+08;2,584E-02;-2,225E-03;-5,602E-02
-100,0;5,569E+09;5,760E+09;5,647E+09;6,825E+07;5,160E+07;-3,380E+08;1,225E-02;8,958E-03;-5,984E-02
-100,0;5,458E+09;5,724E+09;5,352E+09;-2,280E+07;-1,033E+08;-2,691E+08;-4,178E-03;-1,805E-02;-5,028E-02
-100,2;5,505E+09;5,384E+09;5,532E+09;2,386E+07;-2,299E+08;-1,990E+08;4,335E-03;-4,270E-02;-3,597E-02
-100,0;5,386E+09;5,437E+09;5,513E+09;1,787E+08;1,445E+05;-3,329E+08;3,318E-02;2,659E-05;-6,040E-02
-100,2;5,313E+09;5,223E+09;5,641E+09;2,269E+08;4,279E+07;-3,028E+08;4,271E-02;8,194E-03;-5,369E-02
-99,2;5,209E+09;5,323E+09;5,622E+09;1,130E+08;4,677E+07;3,622E+07;2,170E-02;8,787E-03;6,443E-03
-95,3;5,530E+09;5,301E+09;5,529E+09;-2,439E+08;2,806E+08;3,853E+07;-4,411E-02;5,292E-02;6,967E-03
-91,3;5,303E+09;5,118E+09;5,234E+09;-3,025E+08;1,861E+08;2,751E+07;-5,704E-02;3,637E-02;5,256E-03
-86,9;5,327E+09;5,002E+09;5,053E+09;-3,052E+08;2,695E+08;1,606E+08;-5,729E-02;5,388E-02;3,179E-02
-83,0;5,290E+09;4,923E+09;5,051E+09;-1,607E+08;1,986E+08;2,784E+07;-3,038E-02;4,034E-02;5,511E-03
-78,9;5,171E+09;4,868E+09;4,888E+09;-1,624E+08;2,636E+08;1,109E+08;-3,140E-02;5,416E-02;2,268E-02
-74,9;5,109E+09;4,793E+09;5,033E+09;-2,200E+08;1,176E+08;1,172E+08;-4,306E-02;2,453E-02;2,329E-02
-71,0;4,891E+09;4,839E+09;4,951E+09;-1,312E+08;3,166E+08;7,603E+07;-2,683E-02;6,542E-02;1,536E-02
-67,1;4,936E+09;4,507E+09;4,660E+09;-1,930E+08;2,040E+08;1,812E+08;-3,910E-02;4,526E-02;3,889E-02
-62,8;4,798E+09;4,571E+09;4,676E+09;-1,241E+08;3,569E+08;5,196E+07;-2,587E-02;7,807E-02;1,111E-02
-58,9;4,724E+09;4,355E+09;4,586E+09;-9,955E+07;3,114E+08;5,294E+07;-2,107E-02;7,151E-02;1,154E-02
-55,1;4,615E+09;4,166E+09;4,318E+09;-9,278E+07;2,337E+08;1,907E+08;-2,011E-02;5,609E-02;4,417E-02
-51,2;4,401E+09;4,109E+09;4,300E+09;-4,756E+06;2,359E+08;1,460E+08;-1,081E-03;5,741E-02;3,395E-02
-47,3;4,385E+09;3,994E+09;4,178E+09;-1,139E+08;2,366E+08;1,560E+08;-2,597E-02;5,924E-02;3,734E-02
-43,6;4,339E+09;3,925E+09;4,133E+09;-5,403E+07;2,888E+08;1,421E+08;-1,245E-02;7,358E-02;3,439E-02
-39,5;4,307E+09;3,837E+09;3,894E+09;-7,388E+07;2,670E+08;1,456E+08;-1,715E-02;6,958E-02;3,738E-02
-35,6;4,138E+09;3,771E+09;3,939E+09;-3,273E+07;3,076E+08;1,998E+08;-7,910E-03;8,157E-02;5,074E-02
-31,7;4,101E+09;3,634E+09;3,860E+09;-5,043E+07;2,672E+08;1,674E+08;-1,230E-02;7,353E-02;4,336E-02
-27,8;3,999E+09;3,437E+09;3,695E+09;3,016E+07;3,068E+08;2,411E+08;7,542E-03;8,925E-02;6,525E-02
-24,0;3,900E+09;3,312E+09;3,560E+09;1,075E+07;3,263E+08;3,017E+08;2,755E-03;9,851E-02;8,474E-02
-20,1;3,774E+09;3,206E+09;3,457E+09;3,371E+07;2,792E+08;2,467E+08;8,932E-03;8,711E-02;7,137E-02
-16,0;3,679E+09;3,043E+09;3,294E+09;6,800E+07;3,641E+08;3,311E+08;1,848E-02;1,196E-01;1,005E-01
-12,2;3,518E+09;2,837E+09;3,114E+09;7,087E+07;2,846E+08;2,777E+08;2,015E-02;1,003E-01;8,917E-02
-8,1;3,399E+09;2,688E+09;2,975E+09;8,753E+07;2,662E+08;2,287E+08;2,575E-02;9,902E-02;7,686E-02
-4,3;3,186E+09;2,572E+09;2,834E+09;1,161E+08;2,295E+08;2,426E+08;3,644E-02;8,923E-02;8,562E-02
-0,2;3,064E+09;2,458E+09;2,721E+09;1,455E+08;2,179E+08;2,329E+08;4,749E-02;8,864E-02;8,558E-02
3,6;2,972E+09;2,378E+09;2,615E+09;1,329E+08;1,871E+08;2,168E+08;4,471E-02;7,870E-02;8,292E-02
7,4;2,880E+09;2,315E+09;2,579E+09;1,274E+08;1,882E+08;1,538E+08;4,424E-02;8,129E-02;5,965E-02
11,3;2,767E+09;2,208E+09;2,434E+09;1,255E+08;1,776E+08;2,058E+08;4,536E-02;8,043E-02;8,456E-02
15,5;2,660E+09;2,192E+09;2,359E+09;1,442E+08;1,678E+08;1,769E+08;5,422E-02;7,654E-02;7,499E-02
19,3;2,580E+09;2,123E+09;2,296E+09;1,369E+08;1,662E+08;1,714E+08;5,308E-02;7,827E-02;7,466E-02
22,9;2,522E+09;2,073E+09;2,234E+09;1,305E+08;1,514E+08;1,752E+08;5,175E-02;7,302E-02;7,840E-02
27,0;2,459E+09;2,010E+09;2,162E+09;1,259E+08;1,564E+08;1,558E+08;5,123E-02;7,778E-02;7,204E-02
31,2;2,375E+09;1,954E+09;2,105E+09;1,247E+08;1,411E+08;1,463E+08;5,250E-02;7,220E-02;6,949E-02
35,4;2,292E+09;1,902E+09;2,039E+09;1,229E+08;1,299E+08;1,336E+08;5,361E-02;6,834E-02;6,553E-02
39,3;2,225E+09;1,859E+09;1,972E+09;1,118E+08;1,267E+08;1,219E+08;5,024E-02;6,816E-02;6,181E-02
43,1;2,166E+09;1,802E+09;1,907E+09;1,048E+08;1,271E+08;1,228E+08;4,840E-02;7,054E-02;6,440E-02
46,9;2,065E+09;1,747E+09;1,851E+09;1,122E+08;1,205E+08;1,139E+08;5,436E-02;6,898E-02;6,153E-02
50,6;2,022E+09;1,685E+09;1,805E+09;1,031E+08;1,170E+08;1,084E+08;5,102E-02;6,943E-02;6,007E-02
54,5;1,951E+09;1,642E+09;1,743E+09;1,056E+08;1,228E+08;1,124E+08;5,416E-02;7,476E-02;6,449E-02
58,3;1,897E+09;1,593E+09;1,686E+09;1,031E+08;1,160E+08;9,742E+07;5,437E-02;7,282E-02;5,778E-02
62,4;1,822E+09;1,512E+09;1,609E+09;9,973E+07;1,229E+08;9,854E+07;5,474E-02;8,124E-02;6,124E-02
66,3;1,739E+09;1,445E+09;1,556E+09;9,030E+07;1,277E+08;1,043E+08;5,194E-02;8,835E-02;6,704E-02
70,4;1,686E+09;1,352E+09;1,455E+09;9,308E+07;1,402E+08;1,054E+08;5,520E-02;1,037E-01;7,238E-02
74,3;1,583E+09;1,216E+09;1,335E+09;9,462E+07;1,529E+08;1,129E+08;5,977E-02;1,257E-01;8,458E-02
78,1;1,462E+09;1,063E+09;1,188E+09;1,041E+08;1,614E+08;1,252E+08;7,120E-02;1,519E-01;1,055E-01
82,0;1,342E+09;8,603E+08;1,020E+09;1,095E+08;1,926E+08;1,484E+08;8,154E-02;2,238E-01;1,455E-01
85,8;1,199E+09;6,683E+08;8,697E+08;1,250E+08;2,057E+08;1,644E+08;1,043E-01;3,079E-01;1,891E-01
89,8;1,068E+09;4,631E+08;6,781E+08;1,376E+08;2,068E+08;1,812E+08;1,289E-01;4,465E-01;2,673E-01
94,8;8,852E+08;2,163E+08;3,559E+08;1,606E+08;1,582E+08;1,899E+08;1,814E-01;7,317E-01;5,337E-01
99,7;6,109E+08;5,670E+07;1,223E+08;1,722E+08;6,954E+07;1,149E+08;2,819E-01;1,227E+00;9,397E-01
104,6;3,268E+08;1,330E+07;3,855E+07;1,524E+08;1,960E+07;5,124E+07;4,663E-01;1,473E+00;1,329E+00
109,3;1,550E+08;5,450E+06;1,452E+07;1,182E+08;6,422E+06;2,054E+07;7,623E-01;1,178E+00;1,415E+00
114,2;6,402E+07;3,194E+06;6,188E+06;7,065E+07;2,705E+06;7,872E+06;1,103E+00;8,471E-01;1,272E+00
119,3;2,396E+07;2,183E+06;3,862E+06;3,384E+07;1,323E+06;3,646E+06;1,412E+00;6,059E-01;9,439E-01
124,3;1,097E+07;1,684E+06;2,620E+06;1,577E+07;7,989E+05;2,011E+06;1,438E+00;4,743E-01;7,675E-01
129,2;6,269E+06;1,368E+06;2,145E+06;7,945E+06;5,816E+05;1,208E+06;1,267E+00;4,251E-01;5,631E-01
133,8;4,356E+06;1,193E+06;1,835E+06;4,471E+06;4,783E+05;8,821E+05;1,026E+00;4,010E-01;4,807E-01
138,6;3,150E+06;9,452E+05;1,481E+06;2,692E+06;3,513E+05;6,033E+05;8,545E-01;3,716E-01;4,075E-01
143,1;2,516E+06;8,360E+05;1,293E+06;1,738E+06;3,970E+05;4,953E+05;6,908E-01;4,748E-01;3,830E-01
147,6;2,131E+06;7,057E+05;1,157E+06;1,200E+06;3,735E+05;4,322E+05;5,631E-01;5,293E-01;3,737E-01
152,0;1,884E+06;5,761E+05;1,024E+06;9,012E+05;3,513E+05;4,098E+05;4,782E-01;6,098E-01;4,001E-01
156,4;1,620E+06;4,141E+05;9,318E+05;6,803E+05;2,547E+05;3,687E+05;4,199E-01;6,152E-01;3,957E-01
160,7;1,394E+06;3,252E+05;8,017E+05;5,178E+05;2,190E+05;3,471E+05;3,714E-01;6,734E-01;4,329E-01
164,9;1,297E+06;3,053E+05;7,026E+05;5,095E+05;2,723E+05;3,388E+05;3,928E-01;8,919E-01;4,822E-01
169,3;1,238E+06;1,880E+05;4,799E+05;4,365E+05;1,710E+05;2,854E+05;3,525E-01;9,099E-01;5,948E-01
173,8;1,083E+06;1,834E+05;4,985E+05;4,725E+05;2,012E+05;2,991E+05;4,362E-01;1,097E+00;6,000E-01
178,3;9,451E+05;1,566E+05;4,296E+05;4,287E+05;1,724E+05;2,685E+05;4,536E-01;1,101E+00;6,251E-01
182,7;8,548E+05;1,300E+05;3,355E+05;3,866E+05;1,402E+05;2,705E+05;4,522E-01;1,079E+00;8,063E-01
187,1;7,814E+05;1,197E+05;2,969E+05;3,332E+05;1,143E+05;2,546E+05;4,265E-01;9,552E-01;8,574E-01
191,4;8,346E+05;3,222E+04;2,467E+05;4,343E+05;2,907E+04;2,035E+05;5,204E-01;9,021E-01;8,252E-01
195,8;6,300E+05;8,769E+04;1,886E+05;3,891E+05;8,226E+04;2,148E+05;6,176E-01;9,380E-01;1,139E+00
